Repository: Noah7771018/Vulcan-2D

# VULCAN-2D

**Variability-aware Unified simulator for Layered-material Conduction ANalysis**

面向二维材料忆阻器的多尺度物理建模与仿真器。

## 简介

VULCAN-2D 是一款基于物理的二维材料忆阻器仿真工具，支持 h-BN、TMD 等层状材料。建模了以下核心物理过程：

- **导电细丝** 形成与破裂动力学
- **电荷输运** — QPC 模型（低阻态）/ Poole–Frenkel（高阻态）
- **焦耳热** 热效应
- **器件变异性** — cycle-to-cycle & device-to-device

## 安装

```bash
pip install -r requirements.txt
```

## 使用

```bash
streamlit run app.py
```

浏览器打开后，在侧边栏配置参数，点击「运行仿真」即可生成 I-V 特性曲线。

## 项目结构

```
vulcan-2d/
├── app.py              # Streamlit 主入口
├── models/             # 物理模型
│   ├── filament.py     #   导电细丝动力学
│   ├── transport.py    #   电荷输运
│   ├── thermal.py      #   焦耳热
│   └── variability.py  #   器件变异性
├── engine/             # 仿真引擎
│   └── simulator.py    #   电压扫描 + 模型串联
├── ui/                 # 界面层
│   ├── sidebar.py      #   侧边栏参数
│   ├── plots.py        #   Plotly 图表
│   ├── results.py      #   指标卡片
│   └── translations.py #   中英文翻译
├── utils/              # 工具
│   ├── constants.py    #   物理常数
│   └── helpers.py      #   辅助函数
└── requirements.txt
```

## 语言

内置中 / English 双语界面，侧边栏「界面设置」中一键切换。

## 许可

MIT License

File: analysis/afm_spot_summary.json
{
  "source_file": "/Users/fanxiang/Vulcan-2D Latest/AFM/Conductive spot size distributions defect for sputter hBN.txt",
  "data_semantics": {
    "column_1": "projected conductive-spot area in square metres",
    "column_2": "number of segmented spots in that area bin",
    "equivalent_diameter_formula": "d_eq = 2*sqrt(A/pi)"
  },
  "scan_assumption": {
    "width_um": 5.0,
    "height_um": 5.0,
    "basis": "nominal size inferred from the 1 um scale bar in slide 2"
  },
  "spot_count": 4866,
  "nonzero_bins": 21,
  "total_projected_area_um2": 13.092956434200001,
  "apparent_spot_density_per_um2": 194.64,
  "apparent_projected_area_fraction": 0.523718257368,
  "area_nm2": {
    "mean": 2690.7021032059192,
    "mode": 1759.4276,
    "percentiles": {
      "10": 1759.4276,
      "25": 1759.4276,
      "50": 1759.4276,
      "75": 3166.9697,
      "90": 4574.5118,
      "95": 5982.053800000001,
      "99": 12315.993
    }
  },
  "equivalent_diameter_nm": {
    "mean": 55.92543790605586,
    "mode": 47.33046372494653,
    "percentiles": {
      "10": 47.33046372494653,
      "25": 47.33046372494653,
      "50": 47.33046372494653,
      "75": 63.50048077784967,
      "90": 76.31807991306928,
      "95": 87.27306260750365,
      "99": 125.22463543680794
    }
  },
  "count_fraction_below_diameter": {
    "50_nm": 0.7055076037813399,
    "75_nm": 0.8604603370324702,
    "100_nm": 0.9730785039046445
  },
  "area_heterogeneity": {
    "coefficient_of_variation": 0.8602798467873399,
    "effective_spot_count": 2796.4208793021253
  }
}
